Repository: UCLA-Rocket-Project/Ares-Propulsion-Design-26-27

File: Regen-Engine/material_properties.m
% 316 stainless
T_mp = 1643.15; % K
Mat.k_w_ref_temps = [-0.15, 19.85, 26.85, 76.85, 126.85, 226.85, 326.85, 426.85, 526.85, 626.85, ...
726.85, 826.85, 926.85, 1026.9, 1126.9, 1226.9, 1326.9, 1370.9, 1398.9, 1426.9] + 273.15; % K
Mat.k_w_ref = [12.97, 13.31, 13.44, 14.32, 15.16, 16.8, 18.36, 19.87, 21.39, 22.79, 24.06, 25.46, 26.74, ...
28.02, 29.32, 30.61, 31.86, 32.41, 26.9, 27.24];
Mat.ref_temps = [20 100 200 300 400 500 600 700 800 900 1000 1100 1200] + 273.15;
Mat.E_ref = [1.95*10^11 1.91*10^11 1.86*10^11 1.8*10^11 1.73*10^11 ...
1.64*10^11 1.55*10^11 1.44*10^11 1.31*10^11 1.17*10^11 1*10^11 ...
8.1*10^10 5.1*10^10]; 
Mat.nu_ref = [0.25 0.26 0.275 0.315 0.33 0.3 0.32 0.31 0.24 0.24 0.24 0.24 0.24];
Mat.alpha_ref_temps = [100 200 300 400 600 800 1000 1200 1500] + 273.15;
Mat.alpha_ref = [9.2 12.6 14.9 16.6 19.8 22.6 25.4 28.0 31.7] .* 10^-6;

% 625 Inconel

Mat.k_w_ref_temps = [-18 21 38 93 204 316 427 538 649 760 871 982] + 273.15;
Mat.k_w_ref = [9.2 9.8 10.1 10.8 12.5 14.1 15.7 17.5 19 20.8 22.8 25.2];
Mat.ref_temps = [24 538 816 982 1093] + 273.15;
Mat.E_ref = [16.2 12.4 5.7 3.8 2.1] .* 10^10;
Mat.nu_ref = [0.278 0.305 0.33 0.33 0.33];
Mat.alpha_ref_temps = [93 204 316 427 538 649 760 871 927] + 273.15;
Mat.alpha_ref = [1.28 1.31 1.33 1.37 1.4 1.48 1.53 1.58 1.62] .* 10^-5;

% 718 Inconel

Mat.k_w_ref_temps = [22 233 448 657 866 1079 1289 1500] + 273.15;
Mat.k_w_ref = [11.9 13.7 16.9 21.7 25.6 22.9 19.1 17.7];
Mat.ref_temps = [21 537 815 982 1093] + 273.15;
Mat.E_ref = [16.5 15.2 11 5.5 3.4] .* 10^10;
Mat.nu_ref = [0.3 0.28 0.323 0.368 0.4];
Mat.alpha_ref_temps = [427 538 649 871 1093 1827] + 273.15;
Mat.alpha_ref = [1.436 1.49 1.543 1.745 1.834 1.834] .* 10*-5;

% Ti-6Al-4V

Mat.k_w_ref_temps = [20 100 200 300 400 500 600 700 800 900 1000 1100 1200 1300 1400 1500 1600 1650 1700 1800 1900 1950] + 273.15;
Mat.k_w_ref = [8.11 7.74 7.52 7.55 7.81 8.29 8.96 9.81 10.82 11.98 13.26 14.65 16.13 17.69 19.29 20.93 22.6 28.53 29.45 31.28 33.11 34.02];
Mat.ref_temps = [20 100 200 300 400 500 600 700 800 900 1000 1100 1200 1300 1400 1500 1600] + 273.15;
Mat.E_ref = [107 103.4 99.51 93.71 85.5 74.71 61.84 48.16 35.29 24 16.29 10.49 6.61 4.106 2.528 1.547 0.9435] .* 10^9;
Mat.nu_ref = [0.323 0.328 0.334 0.339 0.345 0.351 0.357 0.363 0.369 0.374 0.38 0.386 0.392 0.398 0.403 0.409 0.415];
Mat.alpha_ref_temps = [-233.15 -173.15 19.85 126.85 326.85 526.85 626.86 826.86] + 273.15;
Mat.alpha_ref = [0.65 0.71 0.89 0.97 1.08 1.14 1.16 1.16] * .10^-5;

% AlSi10Mg

Mat.k_w_ref_temps = [22 50 100 150 200 250 300 400 450 500 530 570 620 640 700] + 273.15;
Mat.k_w_ref = [110 111 112 114 113 109 116 116 115 109 109 101 54 48 51];
